Repository: OpenDocCN1/geekdoc-c-cpp-zh

# 傅里叶变换红外光谱基础，第二版

> 原文：[Fundamentals of Fourier Transform Infrared Spectroscopy, Second Edition]()
> 
> 译者：[飞龙](https://github.com/wizardforcel)
> 
> 协议：[CC BY-NC-SA 4.0](http://creativecommons.org/licenses/by-nc-sa/4.0/)

File: docs/fundamentals-of-fourier-transform-infrared-spectroscopy-seco/README.md
# 傅里叶变换红外光谱基础，第二版

> 原文：[Fundamentals of Fourier Transform Infrared Spectroscopy, Second Edition]()
> 
> 译者：[飞龙](https://github.com/wizardforcel)
> 
> 协议：[CC BY-NC-SA 4.0](http://creativecommons.org/licenses/by-nc-sa/4.0/)

File: docs/fundamentals-of-fourier-transform-infrared-spectroscopy-seco/SUMMARY.md
+   [傅里叶变换红外光谱基础，第二版](README.md)
+   [傅里叶变换红外光谱基础，第二版](fundamentals-of-fourier-transform-infrared-spectroscopy-seco.md)

File: docs/fundamentals-of-fourier-transform-infrared-spectroscopy-seco/fundamentals-of-fourier-transform-infrared-spectroscopy-seco.md (part 1 of 3)

# 傅里叶变换红外光谱基础，第二版

![](img/d25eff8aaf4b0b214cf4015e62b7c990_0_0.png)

![](img/d25eff8aaf4b0b214cf4015e62b7c990_0_1.png)

献给我亲爱的、美丽的妻子 Marian。

## 前言

为什么要写第二版的《FTIR光谱基础》？有两个原因。第一，自1996年第一版出版以来情况发生了巨大变化，特别是金刚石ATR技术的发展。其次，自1992年以来，我教了成千上万的人FTIR，现在我解释其重要概念比那时做得更好，这体现在了书中。熟悉《FTIR光谱基础》第一版的人在这里几乎认不出任何东西；本书已经过完全改写，并增加了几十张新图。根据需要，书中增加、扩展并删除了一些主题。

那么，我认为你是谁呢？这本书针对那些需要使用FTIR的人，特别是那些需要使用FTIR设备的非化学家，而这类人似乎是今天新用户的大多数。熟练和专家级的光学家会发现这本书对FTIR主题的简洁易懂的解释是一本实用的参考书。阅读本书时，对大一化学和物理的熟悉会有帮助，但绝非必须。化学家和非化学家都告诉我，阅读第一版让他们受益匪浅，我预计这一版也是如此。

本书共包含六章。第一章介绍了红外光谱领域，包括FTIR作为一种化学分析工具的优点和缺点。第二章“FTIR是如何工作的”是关于仪器的。第三章讨论了如何正确使用光谱处理来在不破坏数据的情况下增加光谱的信息量。第四章专门介绍样品制备。第五章专门介绍单一分析物的定量分析。第六章是红外光谱的概述。

Brian C. Smith，博士

## 致谢

任何一本书都不是一座孤岛；它需要许多人的帮助才能将书的创意变为现实。首先，我要感谢CRC Press的同事们。我特别感谢我的出版商Fiona MacDonald和我的编辑Barbara Glunn。我很感激我的博士导师——达特茅斯学院的John Winn教授仍是我生活的一部分，我想感谢他审阅了本书的部分内容。书中的大部分光谱数据是用ThermoFisher Scientific的`GRAMS/AITM`软件包进行处理和绘图的。部分光谱是使用Bruker Optics的`ALPHA FTIR`测得的。`PIKE Technologies`的Ken Kempfert提供了许多采样配件的照片。我感谢我在Spectros Associates的“犯罪同伙”Peg Beal，感谢多年来的无私服务。

## 红外光谱简介

本书的目的是向读者介绍傅里叶变换红外`FTIR`光谱的基本概念。讨论假设读者没有FTIR背景，但对化学和物理基础概念的熟悉将有助于理解。

### I. 术语与定义

学习任何新领域的一半在于理解术语。

- *光谱学*：光与物质相互作用的研究。
- *红外光谱*：红外光与物质相互作用的研究。
- *中红外*：4000到400波数`cm⁻¹`的光。
- *光谱*：测得的光强度相对于光的某种属性的图谱。
- *光谱仪*：测量光谱的仪器。
- *红外光谱仪*：测量红外光谱的仪器。
- `FTIR`：傅里叶变换红外，一种特定的红外光谱仪。

## 傅里叶红外光谱的基础

### II. 光的性质

用于描述光的准确术语是电磁辐射。光由电波和磁波组成，称为电矢量和磁矢量。这些波相互垂直波动，并沿着垂直于波动平面的第三个方向在空间中移动。电矢量与物质的相互作用导致了光的吸收。

波在一个周期内移动的距离称为其波长。波长的单位是每个周期的距离。科学家使用希腊字母`λ`表示波长。

光的另一个重要性质是波数，用字母`W`表示。波数测量的是波在单位长度内经历的周期数。波数的单位是每厘米周期数，通常缩写为`cm⁻¹`。

![](img/d25eff8aaf4b0b214cf4015e62b7c990_16_0.png)

图 1.1 光波电矢量示例。+ 和 – 号表示电矢量的交替极性。箭头显示了波的波长 `λ`。

![](img/d25eff8aaf4b0b214cf4015e62b7c990_17_0.png)

**图 1.2** 聚苯烯的红外光谱。注意 x 轴绘制的是波数，y 轴是吸收度。

由于波长的单位是距离/周期，而波数的单位是周期/距离，这两个量互为倒数关系如下：

`W = 1/λ`

其中
- `W` = 波数
- `λ` = 波长

`E = hcW`

其中
- `E` = 单位为焦的光能量
- `c` = 光速 `~3 × 10^10 cm/秒`
- `h` = 普朗克常数 `6.63 × 10^-34 焦·秒`
- `W` = 波数

光波的另一个性质是它们的频率，它是波在单位时间内经历的周期数的测量值。频率通常以周期/秒或赫兹`Hz`为单位。科学家用希腊字母`ν`表示频率。

`c = νλ` (1.3)

其中
- `c` = 光速
- `ν` = 频率
- `λ` = 波长

`c = ν/W` (1.4)

其中
- `c` = 光速
- `ν` = 频率
- `W` = 波数

除了中红外之外，宇宙中还有许多类型的电磁辐射，它们的集合被称为*电磁光谱*。

能量高于中红外，从 14,000 到 4000 `cm⁻¹` 是*近红外*。分子吸收近红外时会振动。

### III. 什么是红外光谱？

将测量的红外光强度与光的性质绘制的图称为光谱。

样品的吸收度通过以下方程计算：

```
A = log(I_0/I)
```

其中
- `A` = 吸光度
- `I_0` = 背景光谱中的强度
- `I` = 样品光谱中的强度

吸光度还通过称为比尔定律的方程与样品中的分子浓度相关：

```
A = εc l
```

其中
- `A` = 吸光度
- `ε` = 吸收系数
- `l` = 光程
- `c` = 浓度

吸光光谱中峰值的高度或面积与浓度成正比，这就是为什么可以使用比尔定律来确定样品中分子的浓度。



红外光谱的 y 轴也可以以透射率（`%T`）为单位绘图，该单位测量样品透过光的百分比。`%T` 光谱的计算公式如下：

```
%T = 100 × (I/I₀) (1.7)
```

其中

- `%T` = 透射率
- `I₀` = 背景光谱中的强度
- `I` = 样品光谱中的强度

注意，在图 1.4 所示的 `%T` 光谱中，峰值是向下的。峰值代表特定的波数，在该处，样品透过的入射红外光明显少于 100%。

吸光度和 `%T` 在数学上是相互相关的，使用 `FTIR` 软件可以很容易在两者之间进行转换。进行这种转换时，只有 y 轴发生变化；位置不受影响。在科学文献中，你会看到两种吸光度形式和 `%T` 形式的光谱。本书中的光谱将以这两种方式绘图，以便你观察两种类型的光谱。

由于红外光谱使用了两种不同的 y 轴单位，你可能会疑惑应该使用哪一个。由于吸光度与浓度成线性正比（方程 1.6），因此定量分析必须使用吸光度单位。如果你要进行光谱减法或库检索[参见第 3 章]，那么你的光谱必须是吸光度形式的。吸光光谱也非常适用于定性分析。`%T` 光谱中峰的大小与浓度不成线性正比，因此这些光谱不应用于定量分析、光谱减法或库检索。

每当你测量光谱时，应检查峰的大小和形状，以确保它们处于比例范围内且形状正确。通过适当的样品制备，你可以减少样品的光程或浓度，使其峰值处于比例范围内。

## 红外光谱简介

![](img/d25eff8aaf4b0b21cf4015e62b7c990_21_0.png)

图 1.4 以透射率（`%T`）绘制的聚苯乙烯红外光谱。

然而，`%T` 光谱对于定性分析也是完全足够的。因此，如果你正在识别未知物或进行光谱比较，可以使用吸光度光谱或 `%T` 光谱，这种选择通常取决于个人偏好、导师的偏好，或者正如标准程序所规定的遵循标准。

在制备红外分析样品时，人们可能倾向于将尽可能多的材料挤入红外光中，以试图最大化吸收的光量。这实际上是一个坏主意，因为 `FTIR` 非常灵敏；通常几毫克材料就能获得良好的光谱。事实上，红外光谱会出现像图 1.5 所示的峰值过大的情况。

回想方程 1.6，吸光度取决于光程乘以浓度。图 1.5 上方的光谱是用适当的光程和浓度测量的，这些是看起来正常的红外峰。底部的

![](img/d25eff8aaf4b0b21cf4015e62b7c990_21_1.png)

![](img/d25eff8aaf4b0b21cf4015e62b7c990_21_2.png)

图 1.5 样品过厚或浓度过高时的示例，以矿油为例。

图 1.5 中的底光谱光谱是有意使用过厚的样品进行测量的。你可以看到在 3000 `cm⁻¹` 附近，峰值呈现出“削顶”或箱状的外观。这是因为样品实际上上吸收了该波数区域的所有光。由于方程 1.5 中的样品光谱强度（`I`）出现在分母中，当该值趋于零时，`A` 的值趋于无穷。仪器并不是尝试测量无限大的吸光度，而是在该值处截断强度测量，从而产生图 1.5 所示的削顶外观。这些峰是一个问题，因为它们的形状被扭曲了；人们很容易得出图 1.5 中两个光谱是不同材料的结论，而实际上它们都是矿油。通常情况下，当你测量光谱时，你的峰值应小于 2 个吸光度单位或大于 10% `%T`，以避免出现图 1.5 所示的截断峰。每当你测量光谱时，都要检查峰的大小和形状，确保它们在比例范围内且形状正确。通过适当的样品制备，你可以减少样品的光程或浓度，使其峰值处于比例范围内。

## IV. 红外光谱有什么用途？

我们测量红外光谱是为了回答“样品中存在哪些分子？”的问题，这通常称为未知物分析。峰的位置与分子结构相关，这就是红外光谱非常有用的原因。在过去的 100 多年里，人们测量了大量的红外光谱，这些光谱的峰位置可以识别分子。在进行光谱比较（有时称为身份测试）时，我们问“这些样品相同吗？”这通过比较光谱峰的位置、高度和宽度来回答。

第三个问题是“浓度是多少？”这需要使用比尔定律（方程 1.6）来建立标准曲线。一旦生成并验证了标准曲线，就可以确定未知样品中分子的浓度。有关定量分析的更多信息，请见第 5 章 [2]。

| :--- | :--- |
| 光谱信息丰富 | 混合物 |
| 快速方便 | 水 |

红外光谱的优点是它几乎通用。许多分子在中红外区域有强吸收，这就是我们在该区域测量光谱的原因。许多类型的样品包括固体、液体、气体、半固体、聚合物、有机物、无机物、生物材料、纯物质和混合物都可以测量光谱。红外光谱的第二个优点是光谱信息丰富。峰位置提供了样品分子的结构，峰强度提供了样品分子的浓度，而峰宽对样品的化学基质敏感 [1]。

红外光谱的缺点也列在表 1.1 中。再次，这些缺点独立于所使用的红外光谱仪类型或品牌。红外光谱的首要问题是，某些材料没有可测量的中红外光谱。由于分子对红外光的吸收会激发振动，因此没有振动的化学物质将没有红外光谱。单个原子，如氦和氩气等惰性气体，不通过化学键键合而产生振动，因此没有红外光谱。同样，单原子离子（带有电荷的单个原子）也没有红外光谱，因为它们与任何物质都没有形成化学键，也不具有振动。现在，单原子离子可能会影响周围溶剂分子的光谱，例如，足够的 `Pb2+` 存在可能会改变液水的光谱，但红外光谱在检测原子和单原子离子方面存在困难，这些分析应使用原子光谱技术代替。

红外光谱的第二个缺点是混合物。问题在于，样品的成分越复杂，其光谱就越复杂，确定哪些峰来自哪些分子也就越困难。这种困难性是红外光谱面临的最大实际缺点。坦率地说，有解决混合物问题的方法。首先，对混合物进行的任何纯化处理都会使其成分（从而使其光谱）变得简单。化学家经常使用的任何纯化技术都可以应用于红外样品。例如，液体混合物可以进行蒸馏，固体混合物可以重结晶，固液混合物可以过滤。物理上分离样品的部分可以是纯化样品的一种方法。例如，如果粉末混合物中有黑色和白色晶体，可以使用镊将晶体分成黑白两堆。可以分别测量这些新纯化晶体的光谱。还可以使用利用材料间溶解差异进行纯化的提取法。最后，色谱仪非常擅长将混合物分离成其组分。一种将 `FTIR` “对接”到液相色谱仪 (`LC`) 的低技术方法是在不同的容器中收集 `LC` 峰，蒸发溶剂，然后通过 `FTIR` 分析每个峰的残留物。

处理混合物的另一种方法是利用计算能力。光谱减法软件程序允许将纯物质的光谱从混合物的光谱中减去，以简化光谱。如图 1.6 所示，液水的光谱具有宽而强的峰，可能会掩盖任何存在的溶质（如肥皂）的光谱。

![](img/d25eff8aaf4b0b214cf4015e62b7c990_25_0.png)

**图 1.6** 液水的红外光谱。注意 3500 和 1600 `cm⁻¹` 附近的宽峰。

通过从肥皂水混合物的光谱减去纯水的光谱，可以更容易看到肥皂的峰。光谱减法将在第 3 章详细讨论。

处理混合物的一种方法是谱库检索。这种技术使用计算机自动处理并加速光谱比较过程。成千上万的光谱可以与混合物光谱进行快速比较，希望这将产生一个或多个匹配项。这些匹配随后可用于帮助识别混合物中的成分。某些软件软件包允许从未知光谱中减去谱库光谱，然后可以将减法结果用于后续搜索，这种技术被称为*减法并再次搜索* (`subtract and search again`)。谱库检索和减法再次搜索将详细讨论。

![](img/d25eff8aaf4b0b214cf4015e62b7c990_28_0.png)

**图 1.10** 一个信噪比（`SNR`）较差的光谱示例。`PPN` 为 0.01，因此虚线所示的低于 0.1 的光谱部分其信噪比小于 10。

图中的光谱（作者大拇指的 `ATR` 光谱）的 `PPN` 为 0.01。

`FTIR` 相比于其他红外光谱仪的主要优势之一是它们能够测量具有高信噪比的光谱。如图 1.9 所示，`FTIR` 常规测的 `SNR` 可达到 100 或更高。为什么 `FTIR` 能够测量高信噪比的光谱？原因之一是 `FTIR` 具有*通量*（throughput）优势。光谱的测量取决于射入探测器的光量；光量越多越好。非 `FTIR` 红外光谱仪中的红外光可能会通过狭缝、棱镜和光栅，这些会降低光束强度并减少通量。在 `FTIR` 中，正如我们在第2章所示，红外光不通过棱镜、光栅或狭缝，因此高强度红外光射击探测器上，增加了信号水平。

`FTIR` 相比其他红外光谱仪的第二个优势是*复用优势*（multiplex advantage）。研究表明 [4]，光谱区域的 `SNR` 与观测该区域光强度花费的时间（`t`）的平方根成正比。这得到了公式 1.9。

```
SNR ∝ t^{1/2} (1.9)
```

其中

- `SNR` = 信噪比
- `t` = 观测时间

`FTIR` 中的观测时间由累加的扫描次数决定，对样品进行的扫描次数越多，观测光强度的时间就越长。因此，测量光谱时使用的扫描次数 (`N`) 与观测时间之间存在关系。由于 `N` 与时间成正比，我们可以将公式 1.9 重写为：

```
SNR ∝ N^{1/2} (1.10)
```

其中

- `SNR` = 信噪比
- `N` = 构成复用优势的累加扫描次数，它这告诉我们，增加扫描次数是提高 `FTIR` 测量光谱 `SNR` 的一种方法。

公式 1.10 是实际表达式。例如，使用 100 次扫描测得的光谱（其平方根为 10），其 `SNR` 比仅用 1 次扫描测得的光谱好十倍。对于许多仪器，100 次扫描大约需要 2 分钟，因此，这段实现光谱质量提高十倍的时间是值得的，增加测量光谱时使用的扫描次数是提高光谱质量的一种方便且直接的方法。

`FTIR` 相比其他红外光谱仪提供的第三个优势是波数精度（重复性精度，这与准确性不是一回事 [2]）。红外波数标准中的波数和峰值位置能够以可重复的方式测量至关重要。`FTIR` 包含一个作为红外标准的激光。这使得测得 `FTIR` 光谱中的波数具有 ±0.01 `cm⁻¹` 的精度。其原因将在第2章中详细讨论。

由于这些优势，在相同条件下，`FTIR` 能够测量 `SNR` 比其他类型红外光谱仪高 10 倍的光谱。这就是为什么 `FTIR` 是目前世界上最主要的红外光谱类型。高 `SNR` 的实际优势有哪些？有很多。首先，噪声越小越容易看到峰，从而增加了可以检测到的最小样品量。高 `SNR` 的另一个优势是定量准确性。回公式 1.6，光谱中峰的高度和面积与浓度成正比。光谱中的水平越低，峰的高度和面积测量得越准确，从而得出更准确的浓度测定。但高 `SNR` 最大的优势可能是应用范围的扩大。以前使用其他类型光谱仪被认为无法处理的样品，得益于 `FTIR` 的 `SNR` 优势现在可以产生光谱。例如，衰减全反射（`ATR`，见第 4 章）等样品制备技术现在使许多样品的分析变得简单快速。得益于红外显微镜的发展（第 6 章），直径 8 微米及以上的物体现在可以测量其光谱。这些只是 `FTIR` 实现的应用之一。

| :--- | :--- |
| 更好的 `SNR` |  |
| 精确的波数测量 |  |

尽管 `FTIR` 有其许多优点，但它们并非完美。`FTIR` 会受到*伪影*（artifacts）的影响。这些是光谱中存在但并非来自样品的特征。`FTIR` 中常见的伪影包括图 1.7 中的水蒸气和二氧化碳峰。回公式 1.5 和 1.7，吸光度和透射光谱都是通过背景光谱和样品光谱的比值来计算的。如果在测量这两者时仪器内部发生了任何变化（例如水或二氧化碳浓度的变化），在使用 `FTIR` 时必须注意不要将大气气体解释为来自样品。因此，你应该熟悉图 1.9 和 1.10 所示的大气情况。

红外光谱是一种极好的化学分析技术。然而，如上所述，红外光谱和 `FTIR` 都有缺点。这意味着红外光谱将解决许多但不是所有的化学分析问题。在处理未知物时，可能会仅用红外光谱来鉴定样品。这是危险的，因为光谱可能包含不完整的信息或具有误导性。尽可能收集未知物的信息是务实的做法。注意样品的颜色、纹理和物理状态（固体？液体？气体？）。询问提供样品的人关于样品来源、可能存在的化学物种，以及他们想从样品中学习什么。对样品进行物理测试，如测定熔点、沸点拉伸强度。最后，在分析未知物时，利用实验室里所有的仪器。提供化学信息的光谱类型包括拉曼散射、核磁共振 (`NMR`)、质谱法和紫外可见光谱。`FTIR` 对于分析未知物很有用，但如果你将其与其他仪器结合使用并尽可能收集有关未知样品的信息，将获得更大的成功。

- 3. S. Bourne, A. Haefner, K. Norton, and P. Griffiths, Anal. Chem. 62 (1990): 2448.
- 4. P. Griffiths and J. DeHaseth, Fourier Transform Infrared Spectrometry, 2nd Ed. Wiley, New York, 2007.
- 5. M. Diem, P. Griffiths, and J. Chalmers, Eds., Vibrational Spectroscopy for Medical Diagnosis. Wiley, New York, 2008.

本章的目的是让你熟悉 `FTIR` 的内部工作机制，以及如何利用这些知识来优化你测得的光谱质量。本章最后将讨论你可以运行的测试，以确保你的 `FTIR` 正在正常工作。

每台 `FTIR` 的核心是一个称为干涉仪的光学器件。图 2.1 显示了干涉仪的示意图。

干涉仪（干涉计）测量两束光之间的干涉图样。图 2.1 显示来自红外源的光从左侧进入干涉仪。干涉仪将单束光分成两束光。随后，干涉仪使这两束光通过不同的路径，在图 2.1 中标记为 `D1` 和 `D2`。在两束光走完不同的路径后，它们被合并为一束光，然后光离开图 2.1 中的干涉仪。

注意图 2.1，该干涉仪中的两束光通过了不同的路径；路径 `D1` 长度为 4 `cm`，路径 `D2` 长度为 10 `cm`。干涉仪的光程差（用希腊字母 delta (`δ`) 表示）是两束光通过的距离之差。对于图 2.1 中的干涉仪，光程差为 (10 – 4 `cm`) = 6 `cm`。如果干涉仪中的两束光恰好相同，则 `δ = 0`，该条件为零光程差，简写为 `ZPD`。

`FTIR` 制造商有多种干涉仪设计。今天使用的最古老、最常见的干涉仪类型是迈克尔森干涉仪。它以亚伯拉罕·迈克尔森（Abraham Michelson，1852–1931）命名，他在 19 世纪 80 年制造了自己的干涉仪，并因其取得的发现获得了诺贝尔物理学奖。迈克尔森干涉仪的光学设计如图 2.2 所示。即使你的 `FTIR` 中没有迈克尔森干涉仪，接下来的讨论将揭示所有类型干涉仪的操作原理都是相似的。

迈克尔森干涉仪由四个臂组成。图 2.2 中的顶臂包含红外源和一个汇聚镜，用于收集光源的光并使光线变为平行。迈克尔森干涉仪的底臂包含一个固定镜，即位置固定且不移动的镜子。这与干涉仪的其他部分形成对比，后者包含一个可以左右移动的动镜。干涉仪的左臂包含样品和探测器。

路径 `D1 = 4 cm`

![](img/d25eff8aaf4b0b214cf4015e62b7c990_34_0.png)

**图 2.1** 干涉仪的简化示意图。

一个称为分束器的器件。分束器的设计用于透射入射在其上的部分光并反射入射在其上的部分光。在图 2.2 中，被分束器透射的光向固定镜移动，而被分束器反射的光则向动镜移动。一旦来自这些镜子的反射光束返回分束器处，它们在在那里被重新合并为单束光，离开干涉仪，与样品作用并击中探测器。

两束光如何在分束器处合并为一？波的一个特性是，当它们叠加时，会发生相互干涉，这意味着它们的振幅相加形成单一个波。在迈克尔森干涉仪中，从固定镜和动镜反射的光束干涉如下：

> `Af = A1 + A2`

其中

- `Af` = 最终振幅
- `A1` = 固定镜光束的振幅
- `A2` = 动镜光束的振幅

![](img/d25eff8aaf4b0b214cf4015e62b7c990_34_1.png)

**图 2.2** 迈克尔森干涉仪的光学图。

强光离开干涉仪

![](img/d25eff8aaf4b0b214cf4015e62b7c990_35_0.png)

图 2.3 两束光发生相长干涉的示例。

如果 `A1` 大于 `A1` 或 `A2`，则认为两束光发生了相长干涉。如果 `A1` 小于 `A1` 或 `A2`，则认为发生了相消干涉。光束振幅的平方与它的强度成正比。例如，蜡烛很暗是因为它发出的可见光振幅很低，而太阳很强烈，是因为它发出的可见光振幅很高。当干涉仪中的两束光发生相互干涉时，干涉仪测量它们的干涉图样，这就是“干涉仪”一词的含义。

我们的目标是理解干涉和干涉仪如何产生光谱。为了了解图 2.2 中的红外源仅发射单一波长 `λ`。实际上，`FTIR` 中的红外源发射的光由许多波长组成。其次，我们暂时假设干涉仪处于零光程差，如图 2.2 所示。当波长为 `λ` 的两束光到达分束器并发生干涉时，会是什么样子？如图 2.3 所示。

从固定镜反射的光束和从动镜反射的光束以相同的速度移动（记住光速是恒定的）。因此，当它们在分束器处重新合并时，它们的波峰重叠，如图 2.3 所示。这两束光被认为是同相的，它们发生相长干涉，产生比单独的任何一束光都强的光束。当光程差是它们波长的倍数时，这两束光将同位相，如下：

> `δ = nλ`

其中

- `δ` = 光程差
- `λ` = 波长
- `n = 0, 1, 2, ...`（任何整数）

`n = 0` 值对应于零光程差，并产生图 2.3 所示。`n = 1` 值对应于光束恰好一个

![](img/d25eff8aaf4b0b214cf4015e62b7c990_36_0.png)

**图 2.1** 干涉仪的简化示意图。

**图 2.2** 迈克尔森干涉仪的光学图。

**图 2.3** 两束光发生相长干涉的示例。

**图 2.4** 移动干涉仪中的镜子产生的插图。

**图 2.5** 镜子使干涉仪产生非零光程差的插图。

**图 2.6** 两束相位差 1/2 并发生相消干涉的示例。

图 2.3 所示的相长干涉发生在两束光相位差为整数倍周期的时刻。相反，图 2.6 所示的相消干涉发生在它们之间相位差若干周期加半个周期的情况下。因此，我们可以将相消干涉写为：

> `δ = (n + 1/2)λ`，

其中

- `δ` = 光程差
- `λ` = 波长
- `n = 0, 1, 2, ...`（任何整数）

如果 `λ = 10μ`，则相消干涉发生在 5`μ`、15`μ` 和 25`μ` 的光程差处。

## 傅里叶变换红外光谱的基础



固定镜和动镜的光束同相位，会发生相长干涉。当我们逐渐移动镜子离开分束器时，这些光束逐渐产生相位，由于破坏性干涉导致结果光变暗。在 `δ = 1/2λ` 时，根据公式 2.4，结果强度通过一个最小值。随着镜子的继续移动，光束变得越来越同相位，结果光强度增加，直到根据公式 2.2 的规定在 `δ = lambda` 时通过极大值。随着镜子的继续移动，结果光在通过公式 2.2 和 2.4 确定的极大值最小值而变得明暗。如果绘制测量的光强与光程差的关系图，即可得到图 2.7 所示的光形。光强与光程差的图被称为干涉图（interferogram），意思是“干涉图记录”。

干涉图是 FTIR 获取的基本测量值。注意，图 2.7 中干涉图的形状是余弦波，尽管它看起来像光波，但干涉图是来自探测器的电信号。这就是为什么图 2.7 中的 y 轴单位是电压。记住，我们做了一个简化假设，即只有一个波长的光通过干涉仪。图 2.7 代表了以下情况的干涉图：

![](img/d25eff8aaf4b0b214cf4015e62b7c990_38_0.png)

**图 2.7** 迈克尔森干涉仪中，镜子离开分束器移动时，光强（或探测器信号）与光程差的关系图。这样的图被称为干涉图。这是单波长光通过干涉仪的干涉图。

## FTIR 如何工作

一个单波长的光。激光发出单个波长的光，因此图 2.7 代表了激光线的干涉图。

要使用迈克尔森干涉仪测量干涉图，镜子需要往复移动一次。这被称为一次*扫描*（*scan*）。在在扫描期间测得的干涉图经过傅里叶变换产生光谱，因此有了*傅里叶变换红外（*FTIR*）*光谱这一术语。

记住，在现实生活中，光源发出的所有波长的光都会通过干涉仪。为了接近那种情况，让我们现在假设波长为 `λ` 和 `3λ` 的光同时通过干涉仪。3\lambda$ 的干涉图是什么样的？回想一下公式 2.2 和 2.4 给出了图 2.7 所示干涉图极大最小值的位置。如果我们将这些公式中的 `λ` 替换为 `3λ`，就会发现 `3λ` 光干涉图中的极大值位于：

$$\delta = 3\lambda$$

且 `3λ` 光干涉图中的最小值由：

$$\delta = 3(n + 1/2)\lambda$$

其中

- `δ` = 光程差
- `n` = 0, 1, 2, ...
- `λ` = 波长

图 2.8 显示了 `3λ` 光的干涉图。

![](img/d25eff8aaf4b0b214cf4015e62b7c990_39_0.png)

**图 2.8** `λ` 光、`3λ` 光及其和的干涉图。

波长 `λ` 和 `3λ` 有不同的方程来决定它们干涉图中极大值最小值的位置；因此它们的干涉图是不同的。我们在第一章中学习过光波的一个性质是频率，以循环/秒或赫兹（Hertz）为单位。红外探测器测量的干涉图也可以赫兹为单位。这些电信号的频率可以具有图 2.8 所示的余弦波形状。图 2.8 中 `λ` 和 `3λ` 光的光涉图之所以不同，是因为它们的频率不同。光波频率与其对应的干涉图频率之间存在如下关系 [2]：

$$F = (2\nu)/c$$

其中

- `F` = 干涉图频率，单位为赫兹
- `ν` = 光波频率，单位为赫兹
- `v` = 动镜速度（假设为恒定），单位为 cm/sec
- `c` = 光速，单位为 cm/sec

变量 `F` 有时被称为干涉图的傅里叶频率。使用公式 1.4，我们可以将公式 2.6 重写为：

$$F = 2vW$$

其中

- `F` = 干涉图频率，单位为赫兹
- `v` = 动镜速度（假设为恒定），单位为 cm/sec
- `W` = 波数，单位为 cm⁻¹

通过整理得到：

$$W = F/2v$$

公式 2.6 看起来可能很奇怪，但它的单位是合理的。如果动镜速度以 cm/sec 测量，光频率以赫兹测量，两个速度的单位就会抵消，给出正确的单位赫兹。公式 2.6 的优妙之处在于，它提供了光波频率与其对应的干涉图傅里叶频率之间的直接关系。此外，公式 2.7 显示对于每种不同波长的光都存在一个不同的频率干涉图。因此，不同的光波数不需要在时间或空间上分离即可区分。

红外光谱包含两个信息：光强和波数。由于光谱是从干涉图计算出的，因此强度和波数信息存在于干涉图中。傅里叶

![](img/d25eff8aaf4b0b214cf4015e62b7c990_43_0.png)

**图 2.11** 上：扫描 1 次后 2200 到 2000 cm⁻¹ 之间红外光谱中的噪声。下：扫描 100 次后 2200 到 2000 cm⁻¹ 之间红外光谱中的噪声水平。两个光谱的纵轴刻度相同。与 1 次扫描相比，100 次扫描降低了噪声。

这涉及到信噪比（SNR）。公式 1.10 适用于任何物理量的测量，N 是相加的测量次数。科学家经常对同一属性进行多次测量，将结果相加并取平均值，因为平均值比任何单一测量值具有更好的信噪比。因此，使用超过 1 次扫描的 FTIR 光谱是该扫描时间段的平均光谱。

扫描次数可能是 FTIR 中最重要的用户可调扫描参数，这引出了了一个问题：“我应该使用多少次扫描？”最终，这取决于你的样品。对于常规样品（即第 4 章中的这些样品），在 FTIR 样品室中使用通过 ATR、KBr 颗粒和毛细管薄膜等样品制备技术分析的样品，通常在 10 到 100 次扫描之间即可产生良好信噪比的光谱。例如，如果 16 次扫描得到的光谱很差，务必尝试增加扫描次数。另一方面，如果 16 次扫描提供了良好的信噪比（≥100），则可能不需要进行更多扫描了。

给定扫描次数与单次扫描测量光谱噪声水平相比的预期噪声降低程度

|---|---|

困难样品的信噪比可能较低，因为它们太小、太薄、难以稀释或会散射红外光，导致大部分光无法到达探测器。注意，通常不建议对任何样品使用超过 1000 次扫描。在大多数 FTIR 设备上，1000 次或更多扫描可能需要 20 分钟或更长时间，这是一项巨大的时间投入。尽管有公式 1.10，但每台 FTIR 都存在一个扫描次数，超过该次数噪声水平就不会进一步提高。这与参考文献 [2] 中解释的光谱仪电子限制有关。根据作者的经验，对于 FTIR 而言，扫描 1000 次后噪声水平不再进一步提高，因此如果没有获得光谱改善，继续增加扫描没有意义。

由于增加扫描次数可以提高光谱质量，通常对每个样品使用仪器时都会考虑这一点。因此，在编写调整此参数以优化每个样品光谱的操作时，最好的标准操作程序（SOP）是建议一个扫描次数范围或包含建议值，让仪器操作人员根据需要自由更改扫描次数。你可能注意到许多 FTIR 操作员惯常使用 2 的倍数作为扫描次数，例如 16 次或 32 次。这些数字并没有魔力。在大多数情况下，没有理由不使用 15 次或 33 次扫描代替。只是这些 2 的倍数是易于记忆的小整数字。

如前所述，干涉图通过傅里叶变换产生光谱。然而，我们还没有谈过傅里叶变换（FT）是如何运作的。关于傅里叶变换的数学原理及其在光谱学中应用的详细讨论，可参阅参考文献 [4]。在这里，我们将用文字和图片让读者对傅里叶变换如何工作的定性方面有一个直观感受。

FTIR 中的 FT 代表傅里叶变换（Fourier Transform），为了纪念法国数学家约瑟夫·傅里叶（1768–1830）而命名。傅里叶定理指出，许多数学函数（简单来说就是 x, y 图）可以表示为正弦和余弦波的叠加。被称为傅里叶变换的数学计算可用于计算给定函数的正弦和余弦波叠加，以及与正弦和余弦波叠加对应的函数。回想上文，干涉图是正弦和余弦波的叠加。当我们变换干涉图时，会得到一个与干涉图对应的数学函数。该函数就是击中探测器的红外光的光谱。通过让光通过干涉仪，红外光光谱在光学上被转换为干涉图，而傅里叶变换将其转回来。通过考虑它们的单位，可以更好地理解干涉图和光谱之间的关系。当对函数应用傅里叶变换时，它的作用之一是反转 x 轴单位。回想干涉图是红外强度随光程差变化的图，可以用厘米测量，如图 2.13 所示。当对干涉图进行傅里叶变换时，我们得到一个红外强度（cm⁻¹）的函数。波数的单位是 cm⁻¹；红外强度随波数变化的图就是光谱。

要理解干涉图与光谱的关系，最好从检查单位开始。干涉图是红外强度随光程差变化的图，可以用厘米测量，如图 2.13 所示。当对干涉图进行傅里叶变换时，我们得到一个红外强度（cm⁻¹）的函数。波数的单位是 cm⁻¹；红外强度随波数变化的图就是光谱。

![](img/d25eff8aaf4b0b214cf4015e62b7c990_44_0.png)

**图 2.12** 光谱信噪比随测量光谱的扫描次数平方根的变化图。注意扫描次数的平方根会增加信噪比。

理解干涉图与光谱的关系，最好从检查单位开始。干涉图是红外强度随光程差变化的图，可以用厘米测量，如图 2.13 所示。当对干涉图进行傅里叶变换时，我们得到一个红外强度（cm⁻¹）的函数。波数的单位是 cm⁻¹；红外强度随波数变化的图就是光谱。

![](img/d25eff8aaf4b0b214cf4015e62b7c990_45_0.png)

**图 2.13** 理想激光光谱与其干涉图之间关系的插图。

![](img/d25eff8aaf4b0b214cf4015e62b7c990_46_0.png)

**图 2.14** 当对干涉图进行傅里叶变换时，它产生单光光谱。

![](img/d25eff8aaf4b0b214cf4015e62b7c990_46_1.png)

**图 2.15** 背景光谱的示例，在无样品存在的情况下测量的单光光谱。

![](img/d25eff8aaf4b0b214cf4015e62b7c990_47_0.png)

**图 2.16** 具有仪器响应函数贡献的典型背景谱。

背景谱包含了来自仪器和环境的光谱贡献。大部分环境贡献源于吸收红外线的大气气体，如水蒸气和二氧化碳，这些在图 2.15 中所示。仪器对光谱的贡献被称为*仪器响应函数*。图 2.16 所示的背景谱中标注了仪器响应函数的部分。FTIR 中所有的光学元件，包括光源、分束器、反射镜和探测器，都对仪器响应函数有贡献。背景谱的整体形状由光源的光谱决定，而光源的光谱是由其温度决定的。40 cm⁻¹ 处的低波数截止由于是由于分束器中 KBr 窗口的吸收造成的。大多数红外光谱是在 4000 cm⁻¹ 的高波数截止下测得的。许多 FTIR 的工作波数高于此值，但在该波数以上很少感兴趣的基础丰度，这就是为什么大多数光谱没有绘制在 4000 cm⁻¹ 以上。

通常，一旦完成背景谱的测量，就把样品置于红外光中。在样品存在的情况下测量干涉图，将它们相加，然后进行傅里叶变换以获得*样本单光谱*，其示例如图 2.17 所示。样本单光谱包含了来自环境、仪器和样本的贡献。

![](img/d25eff8aaf4b0b214cf4015e62b7c990_47_1.png)

**图 2.17** 聚苯乙烯的样本单光谱。

© 2011 Taylor & Francis Group, LLC

## 傅里叶变换红外光谱的基础

![](img/d25eff8aaf4b0b214cf4015e62b7c990_48_0.png)

**图 2.18** 聚苯乙烯的吸收光谱。没有伪影和仪器响应函数。

在图 2.17 中存在仪器响应函数、水蒸气和二氧化碳峰，还有聚苯乙烯的样本峰。每当使用 FTIR 分析样品时，都会测量一个样本单光谱，尽管它可能没有显示。在这个光谱中，是可以被解释的，因为它包含了样本信息。然而，这是一个低质量的光谱，因为基线弯曲以及水蒸气在 1600 cm⁻¹ 附近对聚苯乙烯光谱的干扰。

理想情况下，我们希望获得一个只包含样本信息的光谱，因为我们通常对仪器或环境的光谱感兴趣。但我们如何做到呢？回想方程 1.5 和 1.7，计算吸收度或 %T 光谱涉及背景谱和样本单光谱。如果仪器和环境的贡献与单光谱和背景谱相同，那么在计算比率时它们将相互抵消，只留下样本光谱。为了保持仪器贡献相同，扫描参数必须一致，包括扫描次数的测量和分辨率。背景谱和样本谱测量之间的唯一区别应该是后者中存在样品。

在图 2.18 中可以看到吸收光谱的示例，它是聚苯乙烯的吸收光谱。图 2.18 中的光谱是使用图 2.16 所示的背景谱和图 2.17 所示的样本单光谱计算得的。注意图 2.18，仪器响应函数引起的弯曲基线以及水蒸气和二氧化碳峰消失了。这意味着样本和背景谱的仪器环境条件是相同的，并进行了比率处理。结果是一个具有平坦基线、良好信噪比和丰富样本信息的光谱。如果你需要一个良好红外光谱的示例，请记住图 2.18。

### A. 扫描建议

正如许多 FTIR 用户所知，水蒸气和二氧化碳峰可能会出现在 FTIR 样本光谱中并干扰样本峰。这是因为使用 FTIR 时，背景谱和样本谱必须在不同的时间点测量。如果在这些测量之间仪器内部的水蒸气和 CO₂ 浓度发生变化，它们的峰就不会通过比例抵消，而是以伪影的形式出现在样本光谱中。为了使样本光谱没有水蒸气和 CO₂，在测量背景谱和样本谱时它们的浓度必须相同。

这是如何做到的？许多仪器可以使用干氮等气体进行吹扫。通过气体气体吹扫减少了水蒸气和二氧化碳的浓度。此外，随后的湿度降低有助于保护敏感的光学部件，如分束器中使用的 KBr 窗口。许多仪器目前具有制造好的密封干燥环境。在这些仪器中，干涉仪上方有一个盖子，并有密封将其与大气隔离开。盖子下装有干燥包，可以去除干涉仪周围大气中的水蒸气和 CO₂。这再次减少了水蒸气和 CO₂ 的浓度并有助于保护分束器。

尽管如此，如果你的 FTIR 中水和 CO₂ 峰仍然是一个问题，还有两点可以尝试。其一是尽可能在接近样本谱的时间测量背景谱。背景谱和样本谱之间的时间越长，大气或环境发生变化的概率就越高，发生某些发生变化的可能性就越大。

![](img/d25eff8aaf4b0b214cf4015e62b7c990_49_0.png)

**图 2.19** 显示负吸收的大气水蒸气和二氧化碳峰。

光谱仪的分辨率是区分相邻峰的能力测量。例如，如果样品在 2999 和 3000 cm⁻¹ 处有峰，这两个峰在样品中分离良好，我们可以说测量光谱的分辨率为 1 cm⁻¹。这被认为是“高分辨率”。另一方面，如果仪器分辨率变为只能达到 32 cm⁻¹，我们就会说测量光谱的分辨率为 32 cm⁻¹。这被认为是“低分辨率”。令人困惑的是，这种高分辨率用小数字表示，而分辨率用大数字表示。

仪器分辨率对光谱外观的影响在图 2.20 中得到了生动的说明。图 2.20 顶部光谱是用 0.5 cm⁻¹ 分辨率测量的水蒸气光谱。注意一系列尖锐、分离良好的峰。底部的光谱也是水蒸气，但在 32 cm⁻¹ 分辨率下测量的。注意那里是一个大而胖的团块，而不是一系列分离良好的峰。底部的光谱测量的分辨率不足以区分水蒸气光谱中的所有峰，因此单个峰合并在一起形成了一个宽特征。顶部的光谱测量的分辨率足以区分水蒸气光谱中存在的峰。

![](img/d25eff8aaf4b0b214cf4015e62b7c990_50_0.png)

**图 2.20** 顶部：用 0.5 cm⁻¹ 分辨率测量的水蒸气光谱。底部：用 32 cm⁻¹ 分辨率测量的水蒸气光谱。

![](img/d25eff8aaf4b0b214cf4015e62b7c990_51_0.png)

**图 2.21** 上部：在 0.5 cm⁻¹ 分辨率下测量的水蒸红外光谱部分。每个 x 代表光谱中的一个数据点。该光谱中有超过 100 个数据点。底部：在 32 cm⁻¹ 分辨率下测量的水蒸红外光谱部分。为了清晰起见，该区域三个数据点已被标记。

在 FTIR 扫描过程中，随着移动镜的平移，红外探测器在离散的光程差间隔上测量干涉图的强度。在许多仪器中，这个间隔约为 0.6 微米。这产生了一个由离散数据点组成的干涉图，而根据这些数据点计算出的光谱也由离散数据点组成，如图 2.21 所示。

图 2.21 的顶部显示了在 0.5 cm⁻¹ 分辨率下测量的水蒸气光谱部分。每个 x 代表一个单独的数据点，有 100 多个数据点。出现的峰解析良好，因为数据点足够近，可以捕捉到峰的宽度。图 2.21 的底部显示了在 32 cm⁻¹ 分辨率下测量的水蒸气光谱部分。为了清晰起见标记了三个数据点，没有看到峰，因为它们落在测得的数据点之间。

由于干涉图数据点是在等间距间隔上获取的，因此高分辨率扫描比低分辨率扫描需要更多的数据点和更大的光程差。分分辨率与光程差之间存在如下关系：

> 分辨率 ∝ 1/\delta

其中

`δ` = 扫描时的最大光程差

方程 2.8 采用倒数形式，是因为高分辨率用较小的数字表示，而低分辨率用较大的数字表示。

当在 FTIR 软件中使用所需的仪器分辨率时，仪器通过如下重组方程 2.8 来确定测量中使用的最大光程差：

> `\delta` ∝ 1/分辨率率

迈克尔森干涉仪的仪器分辨率、光程差与镜子平移的关系

| 分辨率 (cm⁻¹) | `\delta` (cm) | Δ (cm) |
|---|---|---|
| 8 | 0.125 | 0.0625 |
| 4 | 0.25 | 0.125 |
| 2 | 0.5 | 0.25 |
| 1 | 1.0 | 0.5 |
| 0.5 | 2.0 | 1.0 |

根据方程 2.9，4 cm⁻¹ 分辨率的光谱需要 1/4 cm 的光差，8 cm⁻¹ 分辨率的光谱需要 1/8 cm 的光差，依此类推。方程 2.3 显示，对于迈克尔森干涉仪，光差是镜子平移的两倍。例如，如果扫描期间的最大镜子平移为 1/8 cm，则光差为 1/4 cm，从而得到 4 cm⁻¹ 分辨率的光谱。表 2.2 显示了若干常用分辨率下仪器分辨率、光程差和镜子平移之间的关系。

注意表 2.2，中间列是左侧列的倒数，右侧列是中间列。使用方程 2.9 和 2.3，你可以计算出在任何分辨率下测量光谱所需的光程差和镜子平移。同样注意表 2.2，对于 FTIR 中常用的仪器设置，镜子平移的量并不大，仅为厘米的几分之一。这意味着干涉仪不需要很大就能达到合理的分辨率。

理论上，，可以通过进一步移动镜子来轻松地使用 FTIR 测量高分辨率光谱。由于高分辨率扫描包含比低分辨率扫描更多的信息，这支持以尽可能高的分辨率测量所有样本的光谱。遗憾的是，事实并非如此。正如方程 2.10 所示，高分辨率扫描的噪声成比例地高于低分辨率扫描。



> 信噪比 (`SNR`) ∝ 分辨率 (`2.10`)

其中

`SNR` = 信噪比

回想起高分辨率用较小的数字表示，因此根据方程 `2.10`，高分辨率光谱本身是有噪声的。相反，低分辨率用较大的数字表示，因此这些光谱通常具有良好的信噪比。方程 `2.10` 是如图 `2.9` 所示干涉图形状的结果。数据点相对较少的低分辨率干涉图是在中心脉冲（`centerburst`）附近测量的。中心脉冲附近的信噪比很大，是因为有大量的红外光击中这里的探测器。这就是为什么低分辨率光谱具有良好的信噪比。另一方面，具有许多点的高分辨率干涉图测量的是中心脉冲和干涉图的翼部。翼部光不足，因此信噪比很差。

分辨率与噪声之间的权衡使我们在两种恶之间做出选择：低信息低噪声，或高信息高噪声。“我应该使用什么分辨率？”样本的物理状态将回答这个问题。对于固体和液体，分子排列紧密，它们的红外带是 `10 cm⁻¹` 的。因此，`8 cm⁻¹` 和 `4 cm⁻¹` 的分辨率通常用于测量固体和液体的光谱。如图 `2.22` 所示，高分辨率设置对水光谱的影响。

| | 水：`8 cm⁻¹` 分辨率 |
|---|---|

图 `2.22` 上部：`8 cm⁻¹` 分辨率下测量的水。底部：`1 cm⁻¹` 分辨率下测量的水。

### 表 2.3

| 样本 | 建议分辨率 |
|---|---|
| 固体/液体 | `8` 或 `4 cm⁻¹` |

### 权衡规则

每个 FTIR 分析的目标是在最小化时间的同时化光谱质量。这使得你和你的仪器更有价值，并让你对你的雇主更有价值。我们现在可以总结分析参数、光谱质量和分析时间之间的关系，这将帮助你实现这些目标。所有这些关系被称为“FTIR 权衡规则”[2]，因为它们描述了不同分析参数与光谱质量之间的权衡。我们将讨论的参数有

`SNR` = 信噪比

`Res.` = 分辨率

`T` = 分析时间

`N` = 扫描次数

我们对一些权衡规则已经熟悉。第一个是信噪比与扫描次数之间的关系，最初表述为方程 `1.10`：

```
SNR ∝ N¹²
```

方程 `2.11` 告诉我们，作为光谱质量衡量的信噪比随着扫描次数增加的平方根而增加。然而，回想起在本章早些时候讨论过的，这具有限制性。

## FTIR 如何工作

该方程提醒我们，高分辨率光谱的固有噪声比低分辨率光谱大，而在高分辨率下获得的信息增益是以噪声增加为代价的。因此，人们应该正如表 `2.3` 所示，使用适用于样品的仪器分辨率设置。

之前没有提到第三条权衡规则，这是很有必要的。它说明了分析时间与扫描次数之间的关系如下：

```
T \propto N (2.13)
```

方程 `2.13` 显示，扫描次数越多，花费的时间就越长。例如，干涉仪中的扫描镜移动 `100` 次所需的时间比移动 `10` 次所需的时间要长。如果在扫描 `32` 次后，你获得了一个足够满足你需求的良好谱图，那么就没有必要通过扫描几分钟钟来换取信噪比（`SNR`）的微小提升；这等同于画蛇添花。另一方面，如果扫描 `32` 次后信噪比仍然糟糕，那么请务必增加扫描次数。

第四条权衡规则描述了分辨率与分析时间之间的关系：

```
T \propto 1/Res. (2.14)
```



回想一下，每次高分辨率扫描涉及的光程差都比每次低分辨率扫描大。直白地说，镜子移动长距离比移动短距离需要更多时间。因此，正如方程 2.14 总结的那样，高分辨率扫描比低分辨率扫描花费更多时间。

方程 2.12 和 2.14 显示，在高分辨率下工作会产生两个问题。首先，高分辨率扫描的固有噪声比低分辨率扫描大。其次，高分辨率扫描所需的时间比低分辨率扫描长。同样，通常情况下，高分辨率扫描仅

## V. FTIR 硬件

我们已经讨论了 FTIR 的部分如何协同工作以测量干涉图并最终获得光谱。现在是时候观察这些部件是如何独立运作的。

### A. 干涉仪

上述讨论了迈歇尔森干涉仪的工作原理。我们还没有讨论的是镜子在扫描过程中是如何移动的。镜子自由且以匀速移动至关重要。回想方程 2.7，对于给定波长的光，干涉图的傅里叶频率取决于移动镜的速度。如果移动的速度在扫描过程中发生变化，就会测量到错误的傅里叶频率，导致从中计算出错误的波数。由于干涉图的 x 轴是光

# 傅里叶变换红外光谱基础

![](img/d25eff8aaf4b0b214cf4015e62b7c990_56_0.png)

**图 2.23** 迈歇尔森干涉仪的移动镜如何通过连接在电机上的轴进行往复移动的插图。注意，镜壳是静止的，它与轴之间会产生摩擦。

路差。因此，准确知道移动镜的位置至关重要。如果移动镜移动断断续续的，那么很难在扫描过程中的任何给定点知道光程差。镜子移动不一致的一个原因是摩擦。在许多 FTIR 中，迈歇尔森干涉仪中的移动镜连接在一个轴上，轴连接到电机上，而电机由一个静止的外壳支撑，如图 2.23 所示。

移动镜轴与往复移动的镜壳之间会产生摩擦；因此两者之间需要润滑。多年来，制造商使用了不同的方法来确保移动镜的平稳移动。许多第一代 FTIR 使用气垫来抬起和支撑移动镜。这种设计被称为气轴承。气垫实现了实际上无摩擦的运行。此外，无摩擦意味着这些干涉仪很少磨损。然而，这些设计需要空气持续流过它们，这在某些情况下是不切行的，而且制造成本昂贵。

为了解决这些问题，FTIR 制造商发明了所谓的机械干涉仪。它们使用机械手段润滑移动镜的行程。例如，某些制造商使用球轴承，而另一些则使用石墨或特氟龙等润滑剂。通常，机械轴承比气轴承更坚固、制造更便宜，这就是为什么现在的干涉仪大多包含机械轴承。机械轴承的一个潜在缺点是由于内部摩擦并非零，它们可能会磨损。

### B. 红外源

任何光谱仪的光源提供测量光谱的光。回想红外辐射和热量是相同的。我们需要一个足够热的源，以便释放出比冷物体更多的红外光。如今许多 FTIR 使用的是风冷光源，其示意图如图 2.24 所示。“风冷”一词表示光源温度是通过向大气释放热量来调节的。

风冷光源由镍铬丝的线圈或编织物组成。镍铬是镍和铬的合金，具有很高的电阻。因此，当电流通过它时，它会发热并在中红外段发光。

## FTIR 如何工作

镜子/壳

![](img/d25eff8aaf4b0b214cf4015e62b7c990_57_0.png)

**图 2.24** 风冷红外光源示意图。

镍铬的另一个优势是它耐氧化，这很重要，因为这根热丝暴露在空气中。含有风冷红外源的常见物品是烤面包机。镍铬丝可能与陶瓷热接触，允许它在较高的温度下工作。风冷源的温度达到 1200K 到 1400K。在大多数 FTIR 中，光源由镜支撑（如图 2.24 所示），或被外壳包围以尽可能收集红外光并将其引入干涉仪。

就像任何光源的灯丝一样，风冷源最终会失效。这使得光源成为 FTIR 的“耗材”之一。作者的经验是，大多数风冷源可以使用多年甚至更久。对于许多 FTIR，更换光源是用户可以完成的。风冷源并不贵，在光源需要更换时备用一个是一个好主。或者，如果你的仪器有服务合同，光源应该是制造商定期更换的。

风冷源的优势是它们坚固、简单且廉价。风冷源唯一的潜在缺点是，在少数极严苛的应用中它们强度不足。在这种情况下使用水冷光源。然而，对于绝大多数样品和应用，风冷源提供的强度足以获得高信噪比的光谱。

### C. 分束器

检查图 2.2 可知分束器是干涉仪的核心。回想分束器的工作是接收红外光束，将其分成两束，然后将这些束重新合并成一束，但我们还没有说明分束器是如何完成任务的。图 2.25 展示了分束器的工作原理。

大多数 FTIR 的分束器由夹在两个红外透明窗口之间的薄层锗膜组成。锗层的厚度恰好可以传输部分红外辐射并反射部分红外辐射。它的工作原理就像双面镜，包含一层薄的银层，这层银足够厚可以反射，又足够薄可以透光。简单的玻璃也可以像分束器一样工作。从正确的角度观察，你可以看到玻璃，这意味着它正在传输可见光，但你也能看到它的反射，这意味着它也在反射可见光。

分束器中红外透明窗口的作用是支撑和保护锗膜。许多 FTIR 含有 KBr

## 傅里叶变换红外光谱的基础原理

反射光束
锗�

入射光

透射光

红外透过窗

**图 2.25** FTIR 中分束器的工作原理图。

KBr（溴化钾）窗非常有用，因为它在从 400 cm⁻¹ 到近红外线的宽谱范围内都是透明的，而且易于机械加工。大多数 FTIR 不测量 400 cm⁻¹ 以下的光谱的原因是，分束器中的 KBr 窗在该点处开始产生强烈的吸收。KBr 的缺点是它具有吸湿性，这意味着它会吸收大气中的水分。随着时间的推移，KBr 窗表面会积聚一层吸附水，这些水会吸收红外光并减少到达探测器的光量。由于这个原因，FTIR 内部的湿度保持在低水平。这可以通过干燥吹扫气体或通过对本章之前讨论的干涉仪进行密封和干燥来实现。

在某些应用中，例如在野外或潮湿环境中，KBr 对水分太敏感，无法用作分束器。另一种替代材料是硒化锌（ZnSe）。这种材料是透明的且不吸湿，因此它经常被用于户外、工厂车间、实验室外的 FTIR。对于它的所有应用，ZnSe 分束器都存在两个问题。首先，ZnSe 从大约 700 cm⁻¹ 开始产生强烈的吸收，任何低于此值的光谱特征都将丢失。其次，ZnSe 分束器窗会为仪器增加数千美元的成本。另一种使用的分束器窗是碘化铯（CsI）。这种材料在远红外范围内直到 200 cm⁻¹都是透明的，如果你的样品在 400 到 200 cm⁻¹ 之间有重要特征，就可以它。然而，CsI 极易吸湿，由于过度吸收水分，由其制成的窗必须频繁更换。

### D. 红外探测器

任何红外探测器的工作都是是将光强转换为电信号（通常是电压）。理想情况下，光强的变化将最终导致探测器输出电信号的比例变化。在此过程中，探测器充当换能器，将一种能量形式（光）转换为另一种形式（电脉冲）。由于红外辐射等同于热量，因此红外探测器可能会对温度变化做出反应。因此，随温度变化的材料都是充当红外探测器的候选材料。

每个红外探测器的核心是一个被称为探测器元件的小块材料，它的工作是将红外强度的变化转换为电信号。

## FTIR 如何工作

![](img/d25eff8aaf4b0b214cf4015e62b7c990_59_0.png)

**图 2.26** 展示了 FTIR 中的最后一个反射镜如何将红外光聚焦在探测器元件上，该元件如何被红外透过窗保护，以及探测器如何与仪器电子设备连接。

探测器元件决定了探测器的许多重要特性，包括其可用波数范围、响应速度和噪声水平。FTIR 中的最后一个反射镜如图 2.26 所示，将红外光聚焦在探测器元件上。理想情况下，红外光应该恰好填充探测器元件的区域。与噪声水平成比例，探测器元件通常很小，通常小于 1 平方毫米。

探测器元件需要受到环境保护才能工作。为此，红外透过窗（通常与分束器窗由相同材料制成）被放置在探测器正前方，如图 2.26 所示。常用的材料包括 KBr 和 ZnSe。探测器元件上连接有连接到仪器电子设备的导线。来自探测器元件的信号通过这些导线传输，可以被放大、数字化，然后发送到计算机进行傅里叶变换。

一种常见的探测器称为热电甘氨酸盐，或 DTGS。电荷分布随温度变化，导致在温度变化时产生电流。这种电脉冲通过放置在 DTGS 元件表面的电触测量。当配备 KBr 窗时，DTGS 探测器从 400 cm⁻¹ 到 4000 cm⁻¹ 以上都很敏感，并且很好地覆盖了中红外。它们也相对不敏感、耐用，不需要任何特殊处理。

然而，DTGS 探测器有两个显著的缺点。首先，DTGS 是一种“慢”探测器。不同的探测器元件材料对红外强度变化的响应速度不同。这决定了干涉仪中动镜平移的速度。与其他探测器材料相比，DTGS 对红外强度变化的响应相对较慢。DTGS 的一个主要缺点是它的噪声水平。与其他类型的红外探测器相比，DTGS 探测器的噪声较大。DTGS 探测器适用于常规分析，例如 FTIR 样品室中分析的许多样品。然而，对于红外显微镜等高要求的应用，DTGS 探测器得到的光谱噪声太大，无用处。

## 傅里叶变换红外光谱的基础原理

![](img/d25eff8aaf4b0b214cf4015e62b7c990_60_0.png)

**图 2.27** 如何使用液氮冷却 MCT 探测器。

由于 DTGS 探测器的缺点，开发了其他类型的探测器元件材料，如��化汞（MCT）。这种材料是汞（Hg）、镉（Cd）和碲（Te）的合金。MCT 是一种光导体；当它吸收红外光时，电子会被击落产生电流。红外光越强，电流越大。MCT 通常为 250 微米方。MCT 探测器的优之处在于它们比 DTGS 探测器快 4 倍，噪声低 10 倍。鉴于这一事实，为什么不是所有的 FTIR 都配备 MCT 探测器？因为 MCT 探测器比 DTGS 探测器贵数千美元。因此，MCT 探测器只用于 DTGS 探测器无法工作且支出合理的高要求应用。MCT 探测器的经典应用是红外显微镜，将在第 6 章讨论。

除了价格外，MCT 探测器还受到其他实际限制。首先，它们的光谱范围不如 DTGS 探测器；许多在 700 cm⁻¹ 左右截止，遮挡了部分中红外。如果你的样品在这个波数范围内有峰，这就会成为问题。MCT 探测器的第二个缺点是必须用液氮（LN₂）冷却以降低噪声。这是通过将 MCT 探测器元件接触液氮储罐实现的，如图 2.27 所示。

LN₂ 被倒入一个称为杜埚（dewar）的容器中，该容器由真空内的两个嵌套容器组成。液氮被倒入杜埚后，可能需要几分钟时间才能蒸发。一旦杜埚装满，它通常可以保持低温 8 小时。理论上，MCT 探测器可以在室温下使用，但产生的光谱非常嘈杂；使用 MCT 探测器的麻烦在于需要购买、运输并倒入液氮，增加了使用的成本和复杂性。DTGS 探测器没有这个问题。

## FTIR 如何工作

### E. 激光

几乎每台 FTIR 都包含一个通过干涉仪追踪红外光束的激光。这种激光光不是光源。记得激光发射的是波数。测量光谱需要许多波数的光，这就是为什么激光不能作为 FTIR 源。相反，我们测量干涉仪的光程。大多数 FTIR 使用氦氖（He-Ne）激光出于此目的。氦氖激光也用于超市扫描仪，发射的光波长为 15798 cm⁻¹。在激光光通过干涉仪追踪红外束后，它被激光探测器捕获。部分激光光可以通过探测器到达样品室，其外观可用于对准配件，或提供红外束位置的信息，因为人眼看不见中红外。

到为止，我们对 FTIR 如何测量干涉仪的光程了解并不多。方法如下：由于激光在穿过干涉仪后击中探测器，激光的干涉图如图 2.28 所示。

由于单线的干涉图是余弦波，记得图 2.28 中干涉图的外观。我们还根据公式 2.22 知，对于单个光波的干涉图，氦氖激光的最大值落在 δ=nλ。对于激光干涉图，我们知道是 0.632 微米。如果我们能通过某种方式知道干涉图中给定极大值的 n，我们只需将 n 乘以激光波长即可确定

![](img/d25eff8aaf4b0b214cf4015e62b7c990_61_0.png)

**图 2.28** FTIR 上激光探测器测量的干涉图示意图。注意干涉图中的每个极大值都对应整数 n=0, 1, 2, ... 的不同值。

© 2011 by Taylor & Francis Group, LLC





# 傅里叶变换红外光谱基础

干涉仪的光程差。我们可以通过在扫描动镜时计数激光干涉图中的极大值数量来确定 $n$。每确定一个 $n$，它就会被乘以已知的激光波长，从而得到干涉仪在该点的光程差。这将触发仪器对红外探测器输出的信号强度进行采样。这些离散的红外强度值。最终，FTIR 在扫描期间测量两个干涉图。激光干涉图提供光程差数据，将其与光程差绘图以得到干涉图。

由于激光测量干涉仪的光程差，如果没有激光功能正常，FTIR 就无法测量任何东西。与其他光源一样，激光会发生磨损，通常寿命为 3–5 年。激光电源在几年后也会耗尽，并且经常与激光同时更换。红外源、激光及其电源是 FTIR 上最常更换的组件。某些 FTIR 的设计允许用户自行更换激光。在这种情况下，在实验室中保留备用激光和备用电源是有意义的。或者，如果你对仪器有服务合同，激光和电源将是定期测试和更换的内容。如果你无法更换激光且没有服务合同，你可能需要支付维修人员访问你的实验室进行维修，甚至可能不得不将仪器寄回制造商进行修理。

为了获得具有精确波数刻度的光谱，必须测量具有精确光程差的干涉图。在 FTIR 中，激光的工作是确保精确测量光程差，并在此过程中获得精确的波数。从这个意义上说，激光充当了 FTIR 的内部波数标准。需要强调的是准确性（Accuracy）和精密度（Precision）是不同的概念。精密度是重复性的衡量，仅衡量偶然误差。准确性是衡量测量值与真实值之间的距离，衡量随机误差和系统误差。得益于激光，FTIR 中波数测量的精密度非常好，通常在 ±0.1 cm⁻¹ 级。FTIR 中波数测量的准确性是测量光谱时用仪器分辨率的一半。因此，如果以 4 cm⁻¹ 分辨率测量光谱，波数的准确性将为 ±2 波数。

在少数情况下，激光可能无法正常工作，导致测量到错误的波数。此时需要对波数进行校准检查，以确保激光正常运行。这通常通过测量聚乙烯等标准材料的红外光谱来完成。事实上，当你有一个 FTIR 时，通常会提供一个安装在纸板框内的聚乙烯用于此目的。许多实验室将聚乙烯在 1601 cm⁻¹ 处的峰作为标准峰位置。这在图 2.29 的聚乙烯光谱中可见。

明确的是：FTIR 上的激光维持波数测量的精密度，而聚乙烯测试则测量它们的准确性。作者

## FTIR 的工作原理

# 49

![](img/d25eff8aaf4b0b214cf4015e62b7c990_63_0.png)

**图 2.29** 聚乙烯的红外光谱。注意 1601 cm⁻¹ 处峰的位置，它被用作波数标准。

建议定期测量聚乙烯光谱，以确保你的光谱波数刻度始终处于校准状态。对于那些兴趣进行更严格测试的人，可以从美国政府机构美国标准与技术研究院（NIST）获取标准聚乙烯膜，以及如何测量其光谱并将其作为标准使用的说明。它是参考材料 1921b [5]。

## VI. 仪器质量测试与故障排除

与所有仪器一样，FTIR 的性能应该定期进行监测。这样做有两个原因：第一，在执行特定分析之前知道仪器是否运行正常。第二，通过跟踪仪器随时间推移的性能可以标记出潜在问题（如即将故障的部件），并在灾难性故障发生前采取纠正措施。这里描述的测试是快速且简单的程序，作者经常使用这些程序来监测仪器的健康。美国材料测试协会（ASTM）[6] 开发了一套针对 FTIR 更彻底、更详细的测试。

在你的 FTIR 上测量的每幅光谱都应该检查质量；样品差可能表明 FTIR 存在问题。图 2.18 显示了一个 FTIR 光谱示例供你参考。首先，红外光谱中的峰需要位于刻度范围内。对于吸光度光谱，峰值应为 2 或更小；对于透过率（%Transmittance）光谱，所有峰都应高于 10%。记住，峰的最小信噪比（SNR）为 3，而 FTIR 通常获得 >100 的信噪比。快速观察光谱基线的“模糊度”，可以让你对给定光谱中的噪声量有一个定性的感受。样品光谱也应该具有平直的基线，并且没有水气或 CO₂ 等伪影。如果你的样品光谱受到这些任何问题的影响，那么

© 2011 by Taylor & Francis Group, LLC

# 傅里叶变换红外光谱基础

可能意味着你的仪器存在问题，在测量任何其他光谱之前应该修复。

监测 FTIR 健康状况的一种极方法是检查它的干涉图。每个 FTIR 软件程序都有一个命令允许你实时查看正在测量的干涉。关于干涉图要要点是它的形状；它应该有一个中心束和侧翼，如图 2.9 所示的干涉图。如果你看不到中心束，说明探测器没有测量到信号。这可能意味着你的光源已损坏并需要更换。或者，可能是某些东西挡住了红外光，例如安装不当的光附件或样品室内的纸巾。你的 FTIR 软件会显示一个指示中心束大小的数值。该测量单位在制造商之间不同。在对准仪器或附件时应监测该值。如果你看到中心束的大小随时间减小，你可能需要对准仪器，光源正在老化可能需要更换，或者分光器出现了问题。

从扫描到扫描，中心束会发生微小变化。然而，中心束大小的剧烈波动意味着样品或仪器存在不稳定。例如，如果样品的浓度变化非常快（可能是由于蒸发或化学反应），会导致中心束高度变化。或者，光源可能会闪烁，导致红外光在探测器处时聚焦时离焦，引起测量红外强度的快速变化。为了解决这些问题，应该检查样品、安装新光源或消除振动源。

衡量 FTIR 健康状况的重要测试是 100% 线。100% 线通过首先测量一个背景光谱，然后测量第二个背景光谱计算得出。然后对这两个光谱进行比率处理以透过光谱。你可能需要将第二个背景光谱命名为“样品”光谱，欺骗你的 FTIR 软件对两个背景进行比对。测量 100% 线时，不应存在样品或采样附件；此测量应该是针对仪器本身进行的。100% 线的示例见图 2.30。

从理论上讲，用于计算 100% 线的背景光谱应该是相同的，因为它们是在同一台仪器在相同的条件下测量的。





## FTIR 如何工作

![](img/d25eff8aaf4b0b214cf4015e62b7c990_65_0.png)

**图 2.30** 一条 FTIR 100% 线。使用了 16 次扫描和 8 cm⁻¹ 分辨率。指示了用于计算直线斜率的数据。

在空样品室的情况下。当对这两条光谱进行比率时，应该得到一条透光率为 100% 的平线。实际上，得到的是一条包含噪声和可能伪影的平直线，如图 2.30 所示。

100% 线的斜率是仪器稳定性的衡量；FTIR 越不稳定，其斜率或曲率就越大。可以通过取 4000 cm⁻¹ 处的 %T 并减去 500 cm⁻¹ 处的 %T 来测量斜率（理论上应使用 400 cm⁻¹，但 500 cm⁻¹ 以下区域由于 KBr 窗口吸收的影响经常产生噪声，难以确定确切的基线位置）。对于图 2.30 所示的 100% 线，计算斜率的相关数字为 (99.955% – 99.865%)。对于测量这条 100% 线的仪器来说，这是一个很好的结果。所得数字取决于您的仪器；请咨询您的制造商，了解对于您的型号 FTIR，什么是一个良好的斜率值。

在 100% 上进行的另一项测量是峰间噪声（详见第 1 章）。2200 到 2000 cm⁻¹ 之间的区域经常用于此类测量，因为该区域通常没有水蒸气和 CO₂ 干扰，通常是光谱中噪声最小的部分。测量 100% 线峰间噪声的最简单方法是使用您的 FTIR 软件扩展光谱，使 x 轴显示限制位于 2200 和 2000 cm⁻¹，并缩放 y 轴显示，使该区域的最高和最低点可见。将该区域的最高点和最低点相减即可获得峰间噪声，如图 2.31 所示。

对于这条 100% 线，2200 到 2000 cm⁻¹ 之间的峰间噪声为 (99.961% – 99.928%) = 0.033%。对于这种特定的光谱仪来说，这是一个极佳的结果。获得的结果取决于您的 FTIR 以及测量 100% 线时使用的扫描次数和分辨率。您的 FTIR 软件可能使用与此处不同的噪声测量单位，例如 RMS（均方根）噪声。请咨询您的制造商，了解您的 FTIR 典型的噪声水平是多少。

## 傅里叶变换红外光谱的基础

![](img/d25eff8aaf4b0b214cf4015e62b7c990_66_0.png)

**图 2.31** 图 2.30 所示的 100% 线的 2000–2200 cm⁻¹ 区域。所示的 y 轴最大值和最小值用于计算该区域的峰间噪声。

为了保持您的 FTIR 长期健康，并确保您每天测量的数据是正确且高质量的，您必须定期运行这里讨论的测试。每个测得的样品光谱都应该检查质量。在测试当天，应定期查看干涉图，这很快，就能提供许多关于仪器当前状态的信息。应该每天测量聚苯乙烯光谱，以检查波数标的校准情况。在某天分析任何样品之前，应运行 100% 线测试。如果仪器全天使用，作者建议在早上和午餐后运行一次 100% 线。

您的 FTIR 软件软件包可能有一个“验证”或“校准”功能，可以自动运行部分或全部需要的测试。这很好，因为节省了您自己运行测试的麻烦、结果的存储位置以及您需要的数字。然而，您应该熟悉运行了哪些测试，必须定期查看这些数据以检查是否存在任何干扰性趋势。计算机为您运行测试并不意味着您可以坐在一旁不管数据。

所有这些测试的结果都应该以某种方式记录。在许多实验室中，测试记录在仪器日志中。除了某天获得的结果，随时间跟踪结果也是很有用的，因为您可以在问题发生之前发现趋势并修复问题。仪器维修和新 FTIR 软件的安装也应记录仪器日志中。作者在日志中记录他在 FTIR 上测量的每条光谱。光谱的文件名、扫描次数、仪器分辨率和采样技术连同时间、日期和样品信息一起被记录。如果对数据有任何疑问，都有何时以及如何测量光谱的记录。如此频繁地运行这些测试似乎是一种困扰。然而，这些测试中的每一个都易于运行，全套测试只需要几分钟。每天投入一点精力以确保您的 FTIR 健康并测量出尽可能最好的数据是值得的。

© 2011 by Taylor & Francis Group, LLC

## 参考文献

- 1. Dorothy Michelson Livingston, *The Master of Light: A Biography of Albert Michelson*, University of Chicago Press, Chicago, 1973.
- 2. Peter Griffiths and James de Haseth, *Fourier Transform Spectroscopy*, 2nd ed., Wiley, New York, 2007.
- 3. Sean Johnston, *Fourier Transform: A Constantly Evolving Technology*, Elliswood, Chichester, 1991
- 4. Jyrki Kauppen and Jari Partanen, *Fourier Transforms in Spectroscopy*, Wiley, New York, 2001.
- 5. National Institutes of Standards and Technology. https://srm.nist.gov/view_detail.cfm?srm=192b
- 6. ASTM Method E1421-91,“Standard Practice for Describing and Measuring Performance of Fourier Infrared (FT-IR) Spectrometers: Level Zero and Level One Tests,” American Society for Testing and Materials, Philadelphia, 1991

## 光谱处理的正确使用

现代 FTIR 软件包含强大的光谱处理算法。如果使用适当，这些算法可以增强光谱的内容，辅助混合分析并使光谱变得更容易。如果使用不当，这些算法会改变并破坏数据，并导致错误的结论。因此需要本章。目标是解释这些算法如何工作，以及如何在不牺牲光谱质量的情况下正确地使用它们。

本章首先讨论*光谱减法*，这是简化混合光谱使其更容易解释的方法。接下来讨论了*基线校正*，这是去除光谱基线斜率和曲率的方法。第三，介绍了使用光谱平滑来降低噪声水平。第四，介绍了光谱导数以及其在确定位置和分析重叠峰方面的应用。第五，研究了一种称为卷积的数学增强光谱分辨率的方法。最后是*库检索*，它使光谱解释变得更容易并辅助混合分析。

### 光谱处理的规则

为了避免在使用处理算法时出现可能的问题，作者建议您遵循以下规则：

- 1. 在决定是否处理光谱之前，始终仔细检查原始光谱。如果继续，务必有一个充分理由。永远不要自动处理光谱。
- 2. 清楚地了解您计划使用的处理算法是如何工作的、它可能引起的问题以及如何避免这些。
- 3. 始终保留原始数据，以便在出现问题时您有原始数据可查。
- 4. 始终记录何时、为何以及由谁执行了处理。

# 傅里叶变换红外光谱基础

处理过程可能涉及数据损害，因此只有在有实际需要时才对光谱进行处理。仅仅为了让光谱看起来更好而对其进行处理在科学上是不合法的。为了得到一张更漂亮的图片而冒损坏光谱的风险是不值得的。如果你的光谱质量差，请研究第2和第4章，学习如何改变实验条件或样品制备来优化光谱质量。如果仍然存在问题，可以合法应用光谱处理。

规则 2 要求明确了解光谱处理算法的工作原理、如何使用它们以及在使用过程中可能遇到的问题。这种理解可以通过阅读本章、阅读你的 FTIR 软件包随附的文档以及实践来获得。例如，为了正确解释光谱减法结果，你需要学会识别并忽略该过程可能在光谱中引入伪影。

规则 3 要求始终保留原始光谱，原始光谱可以保存为纸质副本、存储在计算机硬盘上，或存档在其他位置。由于光谱处理可能涉及数据损害，你需要保存原始光谱以防出现疏错。你应该对原始数据的电子副本进行处理，绝不要用处理后的数据覆盖原始数据。

规则 4 要求你展示你的工作过程。需要记录的信息包括执行时间、使用的软件品牌和版本号、使用的算法和参数，以及执行了何种操作。这些数据可以写在光谱副本上、记录在实验笔记本中，或以电子形式保存。某些软件包会自动为你记录所有这些信息。关键在于这些信息被记录下来，因为处理光谱可能会改变其外貌，任何查看光谱的人都需要知道做了哪些处理，以便在解释光谱时将其考虑在内。此外，在不说明处理方法和原因的情况下发表处理过的光谱是一种科学欺诈行为——如果你看重自己的职业生涯，就应该避免这种行为。

这些规则的目的不是为了吓跑你使用光谱处理，而是鼓励你正确使用这些算法，以便享受它们的好处。

## II. 光谱减法

光谱减法是一种光谱处理技术，用于通过去除光谱中不需要的贡献（如水蒸气、二氧化碳、溶剂、杂质、干扰和已知成分）来简化光谱。理想情况下，通过消除这些不需要的贡献，感兴趣的峰将更容易被观察到。图3.1 显示了光谱减法能力的良好示例。

图3.1 底部的样品光谱是溶解在水中的氨基酸——氨酰胺的溶液。用于减法的样品光谱通常包含我们想要去除的某些污染混合物。注意，样品光谱中宽而强的水峰使得氨酰胺的峰变得难以可见。图3.1 中间的参考光谱是纯液水。参考光谱通常是样品中也存在的纯物质。

## 光谱处理的正确使用

**图 3.1** 光谱减法的示例。底部显示的样品光谱是溶解在水中氨基酸。中间显示的参考光谱是纯液水。顶部的光谱是减法结果。

当将水光谱从氨酰胺/水光谱中减去时，水峰被移除，得到了图3.1 顶部的结果。这个结果的妙之处在于，氨酰胺峰现在更容易识别了。

为了使减法正常运行，两个光谱的 y 轴单位必须与浓度成线性比例，例如吸光度。单光光谱或以百分比吸光度峰值绘制的光谱与浓度不是线性关系，不应用于光谱减法。分谱减法背后的数学算法相对简单，由公式 3.1 给出：

（样品吸光度）–（参考吸光度） = 结果吸光度 (3.1)

该方程表明，给定波数处的吸光度是样品和参考物之间的差。例如，如果 3000 cm⁻¹ 处的吸光度为 0.5，参考吸光度因子为 0.2，则结果将为 0.3。理想情况下，减法结果不包含任何特征，即是完美的，具有相同的宽度、形状和 x 轴位置。图 3.2 说明了这种情况。

# 傅里叶变换光谱基础

![](img/d25eff8aaf4b0b214cf15e62b7c99_72_0.png)

**图 3.2** 左：两个重叠的峰。当减去时，它们会在结果中产生基线。右：两个大小不同的峰，减去后会在结果中产生一个峰。

减法因子是一个可调参数，你设置减法因子的熟练程度将决定减法结果的质量。如何正确设置减法因子？效果减法因子会随每个样品和参考光谱的性质而变化。尽管如此，有一个可以遵循的流程可以帮助你获得良好的减法因子。首先，在执行光谱减法之前，比较样品和参考光谱，寻找两个光谱中的共同峰。这些参考峰来自于存在于样品和参考物中的分子，通常它们是你想要去除的峰。例如，一个

## 光谱处理的正确使用

图 3.1 中样品光谱与参考光谱的比较显示，两者在 3400 和 1600 cm⁻¹ 处均含有水的参考峰。遗憾的是，经验表明，吸收度大于 0.8 的大峰往往无法干净地减去 [1]。这是因为大峰有时具有非线性吸光度/浓度比例。也就是说，它们不符合方程 1.6 所述的比尔定律。然而，这种限制是经验性的，并且存在例外。在比较样品光谱和参考光谱时，我们寻找中等尺寸的参考峰，因为这些峰最有可能被干净地减去。

接下来，在关注参考峰的同时调整减法因子。理想情况下，你想要消除的所有峰在相同的减法因子值下，都应与基线对齐。现实情况更为复杂。可能会出现不同的峰在不同的减法因子下归零。通常，如果你对特定的波长区域感兴趣，应该使用该波长区域的参考峰来设置减法因子。如果你关注整体减去结果，你可能希望使用一个使参考峰尺寸最小化的减法因子。最终，选择最佳的减法因子和参考峰是一个主观判断，用户的经验并不参与其中。当减法因子接近 1.0 时，减法效果最好。因此，如果你可以控制参考光谱的测量，可以尝试改变光程和浓度，使参考吸收度与样品的吸收度密切匹配。在图 3.1 所示的减法中， 1630 cm⁻¹ 处的水峰被用作参考峰。通过将减法因子调整为 0.96，其吸收度被归零。特别是，可以使用 3400 cm⁻¹ 附近的峰，但它的强度太高，无法干净地减去。

我们现在可以总结一下减法过程。首先，在进行减法之前，应该比较样品光谱和参考光谱，以确定用哪些参考峰来设置减法因子。其次，调整减法因子使参考峰的尺寸最小。最后，将参考光谱与结果进行比较，查看感兴趣的峰是否已经消失。简单来说，找到要消除的峰，尝试消除它们，如果消除了即可。

妥妥地优化减法因子是一个平衡过程，而当未达到理想数据时遇到的问题在图 3.3 中并未显示。减法结果是使用聚苯烯和另一种聚合物的混合样品计算的，而参考光谱是纯聚苯烯。在顶部光谱中，0.5 的减法因子太小，导致参考峰向上。在中间光谱中，1.8 的减法因子恰恰好，因为参考带被减至最小。在底部光谱中，2.2 的减法因子太大，导致参考峰向下。在这个示例中，最佳的减法因子通常在中间。有一些自动化计算机程序尝试计算最佳减法因子。然而，根据作者的经验，受过训练的人员在设置减法因子方面比这些程序做得更好。

光谱减法在存在峰重叠时有效，如图 3.4 所示。图 3.4 底部的光谱显示了两个聚苯烯带与两个未知带重叠。顶部光谱显示，减去后聚苯烯带消失了，但未知峰仍然可见。这表明即使存在峰重叠，减法也可以让未知峰更容易可见。

## 傅里叶变换红外光谱的基础

![](img/d25eff8aaf4b0b214cf4015e62b7c990_74_0.png)

**图 3.3** 改变减法因子对减法结果的影响。顶部：0.5 的减法因子太小，参考光谱中的参考带向上。中间：1.8 的减法因子恰恰好，因为它使参考峰的尺寸最小化。底部：2.2 的减法因子太大，因为参考峰向下。

### A. 减法伪影

减法结果的一个问题是，它们通常比计算它们的样品和参考光谱噪声更大。因此，待减去光谱的信噪比（SNR）必须很高，才能获得可用的减法结果。减法结果遇到的另一个问题是伪影，即不希望的光谱特征。图 3.5 显示了一个未减去的带，这是一种减法伪影。

![](img/d25eff8aaf4b0b214cf4015e62b7c990_74_1.png)

**图 3.4** 底部：两种聚合物混合物的样品光谱。注意聚苯烯带和未知带相互重叠。顶部：减法结果。聚苯烯峰已被移除，现在未知峰更加清晰可见。

## 光谱处理的正确使用 61

![](img/d25eff8aaf4b0b214cf4015e62b7c990_75_0.png)

**图 3.5** 参考光谱与结果光谱的比较揭示了由于水导致的未减去参考带。

回想起大峰经常无法完全减去，因为它们可能具有非线性的吸光度/浓度关系。这些峰存在于减法结果中，是减法伪影的一种。比较参考光谱和结果可以帮助发现这些伪影；任何在未减去的参考峰中共同的特征。这种比较在图 3.5 中所示所示，通过比较参考光谱和结果，发现了来自液水的未减去参考峰。对于未减去的参考带，我们除了学习和识别它们外无能为力。

第二类减法伪影是导数形峰，如图 3.6 所示。这是由于减去两个不在相同波数处的峰引起的。这是因为水峰发生了位移，因此结果包含具有正负叶的特征。

![](img/d25eff8aaf4b0b214cf4015e62b7c990_75_1.png)

**图 3.6** 减去两个不在相同波数处的峰如何导致导数形带的插图。

## 62 傅里叶变换光谱的基础

与样品中水的化学相互作用。这些相互作用强度足以改变峰的位置。在图 3.6 的左侧，样品的吸收度大于参考值，因此结果如图底部所示。在两个光谱吸收度相同的点，减法结果等于零。在图 3.6 的右侧，如果样品的吸收度小于参考光谱，则结果如下。

尽管列出了这些问题，但如果使用适当，光谱减法是简化混合光谱并使其更易解读的正当方法。

## III. 基线校正

理想情况下，测量的红外光谱应该具有平直的基线，落在零吸收度或 100% 透射率处 [2]。现实中，你可能会测量到没有理想基线的光谱。首先，光谱的整个基线可以偏零，如图 3.7 所示。这种类型的偏移等同于给光谱中所有的吸收度加上一个常数。偏移是由任何问题引起的，这些问题在所有波数处对光谱纵轴值的影响大致相同。图 3.7 所示的阿司匹林 KBr 片光谱具有 0.2 吸收单位的偏移。由于太厚了，在这些波数处吸收了大量的红外光。这个问题可以通过制作更薄的 KBr 片来解决。

第二类基线问题是斜率，如图 3.8 所示，它显示了样品和 KBr 未充分研磨的 KBr 片光谱。

## 光谱处理的正确使用

![](img/d25eff8aaf4b0b214cf4015e62b7c990_77_0.png)

**图 3.8** 一个具有倾斜基线的光谱示例。这是一个 KBr 片的红外光谱，其中 KBr 和样品研磨得不够充分。光束产生的散射随波数增加而增大，导致基线倾斜，从而引起了足够的基线失真。

样品中的大颗粒散射了红外线 [3]，其强度随波数增加而增大，形成如图所示的倾斜光谱。这个问题可以通过使用充分研磨的样品和 KBr 重新制备压片来解决。另一个导致倾斜基线的问题是仪器漂移，这由仪器内部温度的变化以及驱动光谱仪的电源线路电压波动引起。此问题可以通过运行新的背景扫描来校正。

第三类基线问题是曲率。图 3.9 中的光谱显示，在这种特定情况下，仪器探测器的问题导致了曲率。其他可能导致弯曲基线的问题还包括傅里叶变换红外（FTIR）的激光器或干涉仪。

注意，这三类基线问题（偏移、斜率和曲率）都有已知的原因，这意味着它们有已知的解决方案。在应用任何校正算法之前，你应该尽尽努力消除基线问题的实验性原因。然而，有时尽管我们付出了最大努力，基线问题仍无法消除。例如，如果聚合物样品中嵌入了散射光并导致倾斜基线的颗粒，可能无法剔除这些颗粒以防止散射。在这种情况下，可以使用光谱处理技术——*基线校正*。

![](img/d25eff8aaf4b0b214cf4015e62b7c990_77_1.png)

**图 3.9** 一个具有严重弯曲基线的光谱示例。

© 2011 by Taylor & Francis Group, LLC

## 傅里叶变换红外光谱的基础

![](img/d25eff8aaf4b0b214cf4015e62b7c990_78_0.png)

**图 3.10** 来自图 3.7 的 KBr 光谱。通过从整个光谱中减去最小吸光度，消除了它的偏移。

使用的基线校正类型取决于你所遇到的基线问题。对于偏移，整个光谱沿 y 轴降低或通过常数移动，校正它涉及从光谱中加上或减去适当的常数，使基线降至零。通过取光谱中的最小吸光度并将其减去光谱中的所有其他吸光度可以校正偏移，如下：

$A_c = (A_i - A_{min})$ (3.3)

其中：
- $A_c$ = 基线校正光谱中的吸光度
- $A_i$ = 未校正光谱中任意波数处的吸光度
- $A_{min}$ = 未校正光谱中的最小吸光度

图 3.7 显示的光谱偏移通过从整个光谱中减去最小吸光度（=0.23）得到了校正，得到图 3.10 所示的偏移校正光谱。

为了解决基线的曲率，绘制一个与光谱基线密切行的函数。然后将此基线从光谱中减去。理想情况下，这可以在不改变感兴趣的光谱数据的情况下移除基线。作者发现，在许多情况下，允许使用一系列线段来很好地平行倾斜或弯曲基线的程序是有效的。这些程序的用户必须选择这些线段的数量和长度，尽可能模拟光谱的基线。这如图 3.11 所示，该图展示了如何使用八段线段来近似原始图 3.8 中看到的光谱斜率。

绘制高质量的平行函数是一门艺术。注意图 3.11，吸光度极值点和斜率明显变化的地方是放置线段端点的良好位置。

## 光谱处理的正确使用

![](img/d25eff8aaf4b0b214cf4015e62b7c990_79_0.png)

**图 3.11** 源自图 3.8 的倾斜光谱，绘制了与基线平行的 8 段校正函数。

使用图 3.11 所示的八段线段进行基线校正的结果如图 3.12 所示。

注意图 3.12，基线的斜率现在基本上消失了，基线处于零吸光度单位。通常情况下，你应该使用能够良好平行基线的的最少数量线段。如果基线存在曲率，有时可以使用一系列短线段作为平行函数。此外，某些软件包允许你对弯曲基线绘制非线性函数。

当函数不能良好地与光谱平行时，就会产生基线校正问题。如图 3.13 所示。底部的光谱与图 3.9 所示的具有弯曲基线的光谱相同。你还可以看到跨光谱的直线，它将被用作“平行”函数。在基线校正中使用这种非平行函数的结果如图 3.13 顶部所示；结果并没有降低基线斜率，其斜率反而比原始的糟糕。绘制不当的平行函数还可能引入伪峰或隐藏真实峰。这就是为什么基线校正中的平行函数必须绘制得当至关重要。

![](img/d25eff8aaf4b0b214cf4015e62b7c990_79_1.png)

**图 3.12** 源自图 3.8 的倾斜光谱，绘制了与基线平行的 8 段校正函数。

**图 3.13** 源自图 3.8 的倾斜光谱，绘制了与基线平行的 8 段校正函数。

### I. 基线校正

## 傅里叶变换红外光谱的基础

![](img/d25eff8aaf4b0b214cf4015e62b7c990_80_0.png)

**图 3.11** 源自图 3.8 的倾斜光谱，绘制了与基线平行的 8 段校正函数。

**图 3.12** 源自图 3.8 的倾斜光谱，绘制了与基线平行的 8 段校正函数。

**图 3.13** 源自图 3.8 的倾斜光谱，绘制了与基线平行的 8 段校正函数。

### I.1 基线

![](img/d25eff8aaf4b0b214cf4015e62b7c990_80_1.png)

**图 3.14** 源自图 3.8 的倾斜光谱，绘制了与基线平行的 8 段校正函数。

### II. 平滑

平滑算法在计算平滑窗口内的平均值方面不同。例如，可以使用对平滑窗口中点和端点赋予更多或更少权重的平均值。一些常见的平滑算法包括箱形（boxcar）、三角形、傅里叶变换和 Savitzky–Golay。在描述如何执行平滑时，至少必须报告使用的算法和平滑窗口中的数据点数量。因此，“7点箱形”和“9点Savitzky–Golay”等术语是表示光谱如何进行平滑的正确方式。

## 傅里叶变换红外光谱的基础

![](img/d25eff8aaf4b0b214cf4015e62b7c990_82_0.png)

**图 3.15** 改变 Savitzky–Golay 平滑中的多项式如何改变平滑结果的示例。底部的谱图是苯腈且未经过平滑。其他三条谱图使用 Savitzky–Golay 算法进行平滑，15 个点，多项式阶数分别为 10、6 和 2。注意随着多项式阶数的增加，平滑程度会降低。

平滑的缺点是它会导致峰变宽，从而降低光谱质量。如果光谱未经过平滑，峰形状可能会失真，峰甚至可能会合并在一起，如图 3.16 所示。

注意图 3.16 中顶部的谱图与底部谱图相比，峰明显变宽。此外，这种展宽已足以使得 1450 和 725 cm^-1 附近的峰对生长在一起，破坏了重要的光谱信息。你几乎无法看出图 3.16 中的两条谱图是同一种分子！

为了防止过度平滑影响你的数据，请从平滑窗口中较少的数据点开始。以小的增量增加此数量，并且

![](img/d25eff8aaf4b0b214cf4015e62b7c990_82_1.png)

**图 3.16** 底部：苯腈的噪声谱图。顶部：相同的未平滑谱图。注意峰展宽的何种程度，以及某些峰已经合并在一起（99 点 Savitzky–Golay 平滑，2 阶）。

© 2011 by Taylor & Francis Group, LLC

## 光谱处理的正确使用

密切观察平滑谱图中的峰。如果峰开始明显变宽，或者峰开始合并在一起，你需要减小平滑窗口的。

## V. 光谱导数

微积分告诉我们，任何数学函数的斜率都可以通过计算其一阶导数来确定 [9]。由于红外光谱是一个数学函数，因此可以计算红外光谱的导数，如图 3.17 所示。

吸光带的两侧具有不同的斜率；一个正的，另一个负的，这就是为什么图 3.17 中的导数具有正峰和负峰。吸光峰的顶部光谱是水平的，水平线的斜率为零，如图 3.17 中交叉的虚线所示。可以使用一阶导数算法通过计算光谱的导数并找到其等于零的地方来选取峰值。

影响导数特征外观的一个因素是被求导的光谱是以吸光度还是透射率绘制的。图 3.17 显示了一个吸光带及其一阶导数。图 3.18 显示了以百分比透射率绘制的相同峰及其一阶导数。

注意图 3.17，沿 x 轴从左向右看，吸光峰的一阶导数有一个负峰和一个正峰，而在图 3.18 中，透射率峰的一阶导数有一个正峰和一个负峰。影响导数外观的另一个因素是被求导的光谱是将高波绘制在左侧还是右侧。关键在于，y 轴单位和 x 轴方向都会影响导数的外观，在相互比较导数时，你需要确保保持这些因素不变以获得真实的比较。

注意图 3.17 和图 3.18 所示的一阶导数的基线位于零。记得从光谱的 y 轴值上加上或减去常数可以消除基线偏移。微积分告诉我们，常数的一阶导数为零 [9]。因此，一阶导数不包含偏移，它们的基线位于零。

![](img/d25eff8aaf4b0b214cf4015e62b7c990_83_0.png)

**图 3.17** 顶部：以吸光度绘制的苯腈光谱的一部分。底部：该光谱的一阶导数（Savitzky–Golay 算法，2 阶，5 个点）。交叉的虚线表示吸光带的顶部斜率为零。

© 2011 by Taylor & Francis Group, LLC

## 傅里叶变换红外光谱的基础

![](img/d25eff8aaf4b0b214cf4015e62b7c990_84_0.png)

**图 3.18** 顶部：以百分比透射率绘制的苯腈峰。底部：其一阶导数（Savitzky–Golay 算法，2 阶，5 个点）。

用于库检索以提供更好的搜索结果，并用于定量分析以获得更好的校准。计算光谱导数的算法有多种，对它们的详细讨论超出了本书的范围 [2,4,6]。最常用的导数技术可能是 Savitzky–Golay 算法。

某些导数算法可以计算不同阶数的导数。例如，一阶导数的导数是二阶导数。函数的二阶导数测量其凹性，即曲率方向的测量。你可以通过二阶导数可视化光谱的凹性。吸光带的二阶导数如图 3.19 所示。

*(注：由于原文中存在大量重复和 OCR 错误，译文已根据要求对核心内容进行了整合和翻译)*

## 傅里叶变换红外光谱的基础

![](img/d25eff8aaf4b0b214cf4015e62b7c990_86_0.png)

**图 3.21** 上：带有斜率和偏移的吸收度光谱。下：该光谱的二阶导数。注意，二阶导数没有斜率或偏移（Savitzky–Golay 算法，二阶，13点）。

## VI. 反卷积 (DECONVOLUTION)

在红外光谱中，两个或多个峰可能会偶然重叠。一种称为*反卷积*（deconvolution）的光谱处理技术（有时称为傅里叶自反卷积或 FSD）可以从数学上增强光谱的分率，使我们能够分离重叠的峰，从而更清晰地观察拥挤光谱中的情况 [2,4,11]。图 3.22 底部显示了一组可能进行卷积的重叠峰。

图 3.22 上方的光谱是对图中底部光谱的成功卷积。卷积锐化了光谱，使得之前被重叠掩盖的特征更容易看到。现在该区域有六个峰，而原始光谱中只有四个。反卷积后的光谱比原始光谱包含更多的峰和信息。因此，当使用得当时，反卷积会增强光谱的信息内容。反卷积过程如图 3.23 所示。

图左上角显示了带有重叠峰的光谱部分（这与图 3.22 底部显示的光谱相同）。

![](img/d25eff8aaf4b0b214cf4015e62b7c990_86_1.png)

**图 3.22** 下：具有重叠峰的光谱区域。上：反卷积后，该区域内峰的数量和位置更容易观察。

## 光谱处理的妥当使用

![](img/d25eff8aaf4b0b214cf4015e62b7c990_87_0.png)

![](img/d25eff8aaf4b0b214cf4015e62b7c990_87_1.png)

**图 3.23** 反卷积过程的示意图。

该光谱段经过傅里叶变换，得到一个称为倒谱（cepstrum）的数学函数 [12]，如图 3.23 上方所示。倒谱与干涉图相似但并不完全相同。若要执行反卷积，我们可以利用图 3.24 所示的倒谱属性之一。

图 3.24 上方的倒谱是一个宽红外带，注意其强度从左到右衰减得很快。图底部的倒谱是：

![](img/d25eff8aaf4b0b214cf4015e62b7c990_87_2.png)

**图 3.24** 窄红外带和宽红外带的倒谱。注意，窄带倒谱中的特征比宽带倒谱中的特征大。

## 傅里叶变换红外光谱的基础

![](img/d25eff8aaf4b0b214cf4015e62b7c990_88_0.png)

**图 3.25** 下：聚碳酸酯 Lexan® 从 1210 到 1150 cm⁻¹ 的光谱。底部右侧：聚苯烯的光谱。顶部右侧：Lexan 和聚苯烯混合物的光谱。顶部：该混合物的反卷积光谱。
